Repository: Proaptus/proagentic-dfx

# ProAgentic DfX - Design for Excellence Platform

## Competition Context

This project is being developed for the **Agentic AI Pioneers Prize - Development Phase** (Competition ID: 2355).

| Field                    | Details                                             |
| ------------------------ | --------------------------------------------------- |
| **Competition**          | Agentic AI Pioneers Prize - Development Phase       |
| **Organiser**            | Innovate UK (UKRI) + DSIT                           |
| **Sector**               | Advanced Manufacturing                              |
| **Challenge**            | Detailed Design for X Agents                        |
| **Prize**                | £250,000 (sector) + £250,000 (overall winner bonus) |
| **Application Deadline** | 23 February 2026 at 11:00 UK                        |
| **Interview Dates**      | 16-18 March 2026 (London)                           |

### Competition Documentation

See `agentic-pioneers-prize/` folder for:

- `COMPETITION_OVERVIEW.md` - Full competition details
- `SCORING_CRITERIA.md` - Assessor scoring guidance
- `TIMELINE.md` - Key dates and milestones
- `OUR_APPROACH.md` - Strategy and technical approach
- `application/` - Scored question templates (Q10-Q15)
- `appendices/` - Visual appendix templates
- `interview/` - Demo preparation materials

---

## Project Overview

**ProAgentic DfX** is a multi-agent AI ecosystem for Design for Excellence (DfX). The platform supports multiple designer modules, with the **H2 Tank Designer** being the first implementation.

### Platform Architecture

```
ProAgentic DfX (Platform)
├── H2 Tank Designer Module (Current)
├── [Future] Bracket Designer Module
├── [Future] Fixture Designer Module
└── [Future] Assembly Designer Module
```

### H2 Tank Designer Features

- **Requirements Input**: Natural language to structured requirements
- **Material Selection**: Carbon fibers, glass fibers, liner materials, boss materials
- **Tank Geometry**: Type I-IV pressure vessels with parametric design
- **Analysis Pipeline**: Stress, thermal, failure, reliability analysis
- **Optimisation**: Multi-objective with Pareto frontier visualisation
- **Compliance**: ISO 11119, UN GTR 13, EC 79 standards
- **Export**: STEP, PDF reports, CAD packages

---

## Technology Stack

| Layer       | Technology                                        | Notes                            |
| ----------- | ------------------------------------------------- | -------------------------------- |
| Frontend    | React 18 + TypeScript + Next.js 14 + Tailwind CSS | App Router                       |

---
id: REF-h2-mock-server
doc_type: reference
title: "H2 Tank Mock Server"
status: accepted
last_verified_at: 2025-12-11
owner: "@ProAgentic/backend-team"
code_refs:
  - path: "h2-tank-mock-server/src/app/api"
test_refs:
  - path: "h2-tank-mock-server/tests/api.test.ts"

keywords: ["mock", "api", "backend", "physics", "h2", "tank"]
---

# H2 Tank Mock Server

Mock API server for the H2 Tank Designer frontend, providing realistic engineering data based on first-principles physics calculations.

## Overview

This server provides mock API endpoints that simulate a real backend for the H2 Tank Designer application. It uses first-principles physics equations for pressure vessel analysis, composite mechanics, and reliability calculations.

## Running the Server

```bash

# Development mode (port 3001)
npm run dev

## API Endpoints

| Endpoint | Method | Description |
|----------|--------|-------------|
| `/api/designs` | GET | List all tank designs |
| `/api/designs` | POST | Create a new design |
| `/api/designs/:id` | GET | Get design details |
| `/api/designs/:id/stress` | GET | Get stress analysis |
| `/api/pareto` | GET | Get Pareto front data |
| `/api/optimization` | POST | Run optimization |
| `/api/materials` | GET | Get materials database |
| `/api/compliance` | GET | Get compliance standards |
| `/api/validation` | POST | Run validation tests |

## Physics Implementation

The server implements real engineering calculations:

- **Pressure Vessel Theory**: Hoop stress, axial stress, burst pressure
- **Composite Analysis**: Tsai-Wu criterion, Hashin failure modes
- **Dome Geometry**: Geodesic paths, isotensoid profiles
- **Reliability**: Weibull statistics, fatigue life prediction
- **Thermal Analysis**: Heat transfer, operating temperature limits

See [PHYSICS_IMPLEMENTATION.md](../docs/explanation/PHYSICS_IMPLEMENTATION.md) for details.

## Data Files

Static data is stored in `/data/`:
- `materials.json` - Material properties database
- `standards.json` - Compliance standards (ISO, ASME, etc.)

## Technology Stack

- **Framework**: Next.js 14 (App Router)
- **Language**: TypeScript
- **Testing**: Vitest

## Related Documentation

- [Main App](../proagentic-dfx/README.md)
- [Physics Implementation](../docs/explanation/PHYSICS_IMPLEMENTATION.md)
- [API Reference](../docs/reference/API_ENDPOINT_MAPPING.md)

File: h2-tank-mock-server/data/static/materials/carbon-fibers.json
[
  {
    "id": "T700S-12K",
    "name": "Toray T700S 12K",
    "category": "fiber",
    "manufacturer": "Toray Industries",
    "E1": 230,
    "E2": 15,
    "G12": 27,
    "nu12": 0.2,
    "Xt": 4900,
    "Xc": 3200,
    "Yt": 80,
    "Yc": 250,
    "S": 120,
    "density": 1.80,
    "fiber_density": 1.80,
    "fiber_diameter": 7.0,
    "cost_per_kg": 35,
    "availability": "excellent",
    "max_service_temp": 150,
    "typical_applications": [
      "Type 4 hydrogen tanks",
      "Aerospace structures",
      "Automotive components",
      "Sports equipment"
    ],
    "data_sheet_url": "https://www.toray.com/products/carbon_fiber/T700S.html"
  },
  {
    "id": "T800S-12K",
    "name": "Toray T800S 12K",
    "category": "fiber",
    "manufacturer": "Toray Industries",
    "E1": 294,
    "E2": 18,
    "G12": 30,
    "nu12": 0.2,
    "Xt": 5880,
    "Xc": 3500,
    "Yt": 90,
    "Yc": 280,
    "S": 130,
    "density": 1.81,
    "fiber_density": 1.81,
    "fiber_diameter": 5.5,
    "cost_per_kg": 65,
    "availability": "good",
    "max_service_temp": 150,
    "typical_applications": [
      "High-performance hydrogen tanks",
      "Aircraft primary structures",
      "Racing applications"
    ]
  },
  {
    "id": "IM7-12K",
    "name": "Hexcel IM7 12K",
    "category": "fiber",
    "manufacturer": "Hexcel Corporation",
    "E1": 276,
    "E2": 17,
    "G12": 28,
    "nu12": 0.2,
    "Xt": 5310,
    "Xc": 3200,
    "Yt": 85,
    "Yc": 270,
    "S": 125,
    "density": 1.78,
    "fiber_density": 1.78,
    "fiber_diameter": 5.2,
    "cost_per_kg": 55,
    "availability": "excellent",
    "max_service_temp": 150,
    "typical_applications": [
      "Aerospace structures",
      "Pressure vessels",
      "High-performance composites"
    ]
  },
  {
    "id": "T1100G-12K",
    "name": "Toray T1100G 12K",
    "category": "fiber",
    "manufacturer": "Toray Industries",
    "E1": 324,
    "E2": 19,
    "G12": 32,
    "nu12": 0.2,
    "Xt": 7060,
    "Xc": 3800,
    "Yt": 95,
    "Yc": 300,
    "S": 140,
    "density": 1.79,
    "fiber_density": 1.79,
    "fiber_diameter": 5.0,
    "cost_per_kg": 120,
    "availability": "limited",
    "max_service_temp": 150,
    "typical_applications": [
      "Ultra-high-performance applications",
      "700 bar hydrogen tanks",
      "Formula 1"
    ]
  }
]

File: h2-tank-mock-server/data/static/materials/material-database.json
{
  "fibers": [
    {
      "id": "T700S",
      "name": "Toray T700S Carbon",
      "properties": {
        "E1_gpa": 135,
        "E2_gpa": 10,
        "G12_gpa": 5,
        "nu12": 0.3,
        "sigma1_ult_mpa": 2550,
        "sigma2_ult_mpa": 50,
        "tau12_ult_mpa": 75,
        "density_kg_m3": 1600,
        "cost_eur_kg": 25
      },
      "recommendation": "Best price/performance ratio. Industry standard for automotive hydrogen tanks."
    },
    {
      "id": "T800S",
      "name": "Toray T800S Carbon",
      "properties": {
        "E1_gpa": 155,
        "E2_gpa": 10,
        "G12_gpa": 5,
        "nu12": 0.3,
        "sigma1_ult_mpa": 2860,
        "sigma2_ult_mpa": 55,
        "tau12_ult_mpa": 80,
        "density_kg_m3": 1600,
        "cost_eur_kg": 45
      },
      "recommendation": "12% stronger but 80% more expensive. Consider for weight-critical applications."
    },
    {
      "id": "IM7",
      "name": "Hexcel IM7 Carbon",
      "properties": {
        "E1_gpa": 165,
        "E2_gpa": 12,
        "G12_gpa": 5.5,
        "nu12": 0.3,
        "sigma1_ult_mpa": 2760,
        "sigma2_ult_mpa": 58,
        "tau12_ult_mpa": 82,
        "density_kg_m3": 1570,
        "cost_eur_kg": 55
      },
      "recommendation": "Aerospace-grade. Highest stiffness but significantly more expensive."
    },
    {
      "id": "E_GLASS",
      "name": "E-Glass",
      "properties": {
        "E1_gpa": 72,
        "E2_gpa": 72,
        "G12_gpa": 30,
        "nu12": 0.22,
        "sigma1_ult_mpa": 1500,
        "sigma2_ult_mpa": 1500,
        "tau12_ult_mpa": 50,
        "density_kg_m3": 2550,
        "cost_eur_kg": 3
      },
      "recommendation": "Low cost option for outer protective layers in hybrid designs."
    }
  ],
  "matrices": [
    {
      "id": "epoxy_aerospace",
      "name": "Aerospace Epoxy",
      "properties": {
        "E_gpa": 3.5,
        "sigma_ult_mpa": 80,
        "Tg_c": 180,
        "cost_eur_kg": 15
      }
    },
    {
      "id": "epoxy_standard",
      "name": "Standard Epoxy",
      "properties": {
        "E_gpa": 3.2,
        "sigma_ult_mpa": 70,
        "Tg_c": 150,
        "cost_eur_kg": 8
      }
    },
    {
      "id": "vinyl_ester",
      "name": "Vinyl Ester",
      "properties": {
        "E_gpa": 3.0,
        "sigma_ult_mpa": 75,
        "Tg_c": 120,
        "cost_eur_kg": 6
      }
    }
  ],
  "liners": [
    {
      "id": "HDPE",
      "name": "High-Density Polyethylene",
      "properties": {
        "E_gpa": 1.0,
        "permeability_mol_m_s_pa": 1.2e-12,
        "cost_eur_kg": 2
      }
    },
    {
      "id": "PA6",
      "name": "Polyamide 6 (Nylon)",
      "properties": {
        "E_gpa": 2.8,
        "permeability_mol_m_s_pa": 0.8e-12,
        "cost_eur_kg": 4
      }
    },
    {
      "id": "AL6061",
      "name": "Aluminum 6061-T6",
      "properties": {
        "E_gpa": 70,
        "permeability_mol_m_s_pa": 0,
        "cost_eur_kg": 5
      }
    }
  ],
  "bosses": [
    {
      "id": "316L_SS",
      "name": "316L Stainless Steel",
      "properties": {
        "E_gpa": 193,
        "sigma_yield_mpa": 290,
        "cost_eur_kg": 6
      },
      "suitable_for": ["marine", "corrosive", "standard"]
    },
    {
      "id": "AL7075",
      "name": "Aluminum 7075-T6",
      "properties": {
        "E_gpa": 71,
        "sigma_yield_mpa": 503,
        "cost_eur_kg": 8
      },
      "suitable_for": ["standard", "weight_critical"]
    },
    {
      "id": "TI6AL4V",
      "name": "Titanium Ti-6Al-4V",
      "properties": {
        "E_gpa": 114,
        "sigma_yield_mpa": 880,
        "cost_eur_kg": 45
      },
      "suitable_for": ["aerospace", "extreme_weight_critical", "corrosive"]
    }
  ]
}
